Repository: iliya-radulov/my_db_project

# Alloy Lab Database — Stage 1 & Stage 2

A personal experimental database for alloy research: store samples, synthesis
conditions, and characterization results in a structured, queryable way,
cross-check every new composition against public materials databases, and
build toward using all of it as training data for ML models that predict
whether a novel composition is known — and if not, how to try synthesizing it.

This document is the narrative overview. Detailed technical write-ups for
each component live in [`docs/`](docs/). For a more detailed statement of
the principles behind how AI/ML is used in this project, see
[`MANIFESTO.md`](MANIFESTO.md).

---

## 1. Motivation

As a materials scientist working on novel alloys for practical applications,
experimental results were scattered across spreadsheets, Origin project
files, raw instrument output, and a genuinely messy desktop folder — the
kind every researcher accumulates over years. Two motives drove this
project, in roughly equal measure:

- **The practical one**: a real, structured lab database — one place to
  record what was made, how, and what it measured, that could later double
  as a backup and as training data for ML.
- **The personal one**: plain curiosity about whether this could actually be
  built solo, and a genuine desire to finally tame the messy desktop folder
  everything had been dumped into for years. Both motives mattered — the
  second one arguably as much as the first.

### Core database — [`docs/database_schema.md`](docs/database_schema.md)
Postgres, with `samples` (JSONB composition, `parent_sample_id` for
lineage/family-tree tracking, plus real `vec`/`delta`/`delta_h_mix`
columns added later), `synthesis`, `characterization`, `properties`,
`literature_checks`, and supporting tables. Credentials were originally
hardcoded in plaintext — found and fixed via `.env` + `.gitignore`,
**before** the repo's first commit, so nothing ever entered git history.

### Literature cross-checking — [`docs/literature_databases.md`](docs/literature_databases.md)
Three working integrations — Materials Project, OQMD, and Alexandria —
normalized into one common tier system (exact match / similar / partial
subsystem match / nothing found) and one dedup pipeline. A fourth

# Stage 4, Track C — CALPHAD audit of the La–Fe–Si ternary

Goal: a tested thermodynamic description of the Fe–La–Si system for
hypothesis testing (τ₁ annealing windows, formation paths), built the way
the ORCHID consortium does it — reproduce a published assessment, audit it
against independent measurements, then extend it. The working plan and the
state of every step are in `WORKLOG.md`.

| File | Purpose |
|---|---|
| `data_niitsu2012/tielines.csv` | Tables 2–4 and 7 of Niitsu & Kainuma (2012): 71 measured equilibria at 1173–1573 K |
| `data_niitsu2012/dsc_reactions.csv` | Table 8: DSC reaction temperatures along the La(Fe₁₋ₓSiₓ)₁₃ section |
| `data_niitsu2012/lattice_parameters.csv` | Table 6 |
| `data_niitsu2012/phase_registry.csv` | every phase label of the paper → identity, structure, future TDB name |
| `data_niitsu2012/text_facts.csv` | statements from the running text (τ₁/τ₂ ranges, reactions, kinetics) |
| `niitsu2012.py` | loader, validation battery, ESPEI ZPF export (`--espei`) |
| `espei_datasets/` | generated ESPEI zero-phase-fraction datasets |
| `plot_tielines.py` | ternary tie-line plots per temperature (visual check against the paper's Fig. 3) |
| `data_feng2023/table5_parameters.md` | Feng et al. (2023) — every CALPHAD parameter (the assessment to audit) |
| `data_feng2023/table4_epma.csv` | Feng's 21 validation alloys, EPMA phase compositions at 1373 K |
| `data_feng2023/table6_comparison.csv` | Feng's own experiment-vs-calculation comparison |

```bash
python niitsu2012.py            # run all validation checks
python niitsu2012.py --espei    # regenerate the ESPEI datasets
python plot_tielines.py         # write results/tielines_<T>K.png
```

## Environment variable `SGTE_BINARY_DIR`

`build_merged_tdb_fixed.py` (used by `wp4b_descriptor.py` and `wp4_band_fixed.py`) reads the folder with the binary TDB files from the environment variable `SGTE_BINARY_DIR`:

    export SGTE_BINARY_DIR=/path/to/data/tdb/sgte_binary

If the variable is not set, or the folder has no `.tdb` files, the script stops with an error. Before 18 Nov 2026 it fell back to a hard-coded path; on 16 Nov this produced an all-empty band result that was caught only by the test step.

## Provenance and use

All numbers in `data_niitsu2012/` are transcribed from
**K. Niitsu, R. Kainuma, "Phase equilibria in the Fe–La–Si ternary
system", Intermetallics 20 (2012) 160–169,
doi:10.1016/j.intermet.2011.06.005** (© Elsevier). This is our own
transcription of the paper's factual data tables for research use — cite
the paper in anything built on it. Transcribed **as printed**: rows that
fail the mass-balance check are flagged by the loader and discussed in
`WORKLOG.md`, never silently corrected.

File: stage_four/calphad_lafesi/tdb_build/LaFeSi_feng2023.tdb
$ ============================================================
$ La-Fe-Si -- reconstruction of Feng et al., Calphad 83 (2023) 102643
$ Ternary + binary-excess parameters typed from the paper's Table 5.
$ Unaries: SGTE/Dinsdale 1991 (see build_tdb.py, FROZEN_SPEC.md).
$ Scope: LIQUID, FCC_A1, BCC_A2, DIAMOND_A4, Fe-Si compounds,
$        La-Si(Fe) compounds, tau1/tau2 = La(Fe,Si)13.
$ Deferred: tau3-tau6, Fe-Si B2/D03 ordering.
$ ============================================================
ELEMENT VA   VACUUM               0.0      0.0      0.0    !
ELEMENT LA   DOUBLE_HCP(ABAC)   138.9055  6667.0   57.488 !
ELEMENT FE   BCC_A2              55.847    4489.0   27.28  !
ELEMENT SI   DIAMOND_A4          28.0855   3217.0   18.81  !

TYPE_DEFINITION % SEQ * !
DEFINE_SYSTEM_DEFAULT ELEMENT 2 !
DEFAULT_COMMAND DEFINE_SYSTEM_ELEMENT VA !

TYPE_DEFINITION & GES AMEND_PHASE_DESCRIPTION BCC_A2 MAGNETIC -1.0 0.4 !
TYPE_DEFINITION ) GES AMEND_PHASE_DESCRIPTION FCC_A1 MAGNETIC -3.0 0.28 !

$ ===== SGTE / Dinsdale 1991 unary functions (verbatim; verified across sources, FROZEN_SPEC §1) =====
FUNCTION GHSERLA 2.98140E+02 -7968.403+120.284604*T -26.34*T*LN(T)-.001295165*T**2; 5.50000E+02 Y -3381.413+59.06113*T-17.1659411*T*LN(T)-.008371705*T**2 +6.8932E-07*T**3-399448*T**(-1); 2.00000E+03 Y -15608.882+181.390071*T-34.3088*T*LN(T); 4.00000E+03 N !
FUNCTION GLABCC 2.98140E+02 -3952.161+88.072353*T -21.7919*T*LN(T)-.004045175*T**2-5.25865E-07*T**3; 8.00000E+02 Y +321682.673-3565.08252*T+513.440708*T*LN(T) -.387295093*T**2 +4.9547989E-05*T**3-36581228*T**(-1); 1.13400E+03 Y -16377.894+218.492988*T-39.5388*T*LN(T); 1.19300E+03 Y -136609.91+1123.34397*T-163.413074*T*LN(T) +.053968535*T**2 -4.056395E-06*T**3+21167204*T**(-1); 2.00000E+03 Y -8205.988+174.836315*T-34.3088*T*LN(T); 4.00000E+03 N !
FUNCTION GLAFCC 2.98140E+02 -6109.797+89.878761*T -21.7919*T*LN(T) -.004045175*T**2-5.25865E-07*T**3; 1.13400E+03 Y -124598.976+955.878375*T-139.346741*T*LN(T)+.042032405*T**2 -3.066199E-06*T**3+20994153*T**(-1); 2.00000E+03 Y -12599.386+178.54399*T-34.3088*T*LN(T); 4.00000E+03 N !
FUNCTION GLALIQ 2.98140E+02 +5332.653+18.23012*T -11.0188191*T*LN(T) -.020171603*T**2+2.93775E-06*T**3-133541*T**(-1); 1.13400E+03 Y -3942.004+171.018431*T-34.3088*T*LN(T); 4.00000E+03 N !
FUNCTION GHSERFE 298.15 1225.7-0.00439752*T**(2)-23.5143*T*LOG(T) +77359.0*T**(-1)-5.8927E-08*T**(3)+124.134*T; 1811.0 Y -25383.581 +2.29603E+31*T**(-9)-46.0*T*LOG(T)+299.31255*T; 6000.0 N !
FUNCTION GFCCFE 298.15 -1462.4+GHSERFE+0.00064*T**(2)-1.15*T*LOG(T)+8.282*T; 1811.0 Y -1713.815+4.9251E+30*T**(-9)+GHSERFE+0.940009*T; 6000.0 N !
FUNCTION GLIQFE 2.98150E+02 +GHSERFE#+12040.17-6.55843*T -3.67516E-21*T**7; 1.81100E+03 Y -10838.83+291.302*T-46*T*LN(T); 6.00000E+03 N !
FUNCTION GHSERSI 298.15 -8162.609+137.236859*T-22.8317533*T*LOG(T) -1.912904E-3*T**2-0.003552E-6*T**3 +176667*T**(-1); 1687.00 Y -9457.642+167.281367*T-27.196*T*LOG(T) -420.369E28*T**(-9); 3600.00 N !
FUNCTION GSIBCC 273.0 -22.5*T + GHSERSI# + 47000; 6000.0 N !
FUNCTION GSIFCC 273.0 -21.8*T + GHSERSI# + 51000; 6000.0 N !
FUNCTION GLIQSI 298.15 +50696.4-30.0994*T+2.09307E-21*T**7+GHSERSI#; 1687.00 Y +49828.2-29.5591*T+4.20369E+30*T**(-9)+GHSERSI#; 6000.00 N !
$ Feng notation: GHCP_La = dhcp-La SER = GHSERLA; GDIA_Si = diamond-Si SER = GHSERSI; GBCC_Fe = bcc-Fe SER = GHSERFE
$ ----- LIQUID -----
PHASE LIQUID % 1 1.0 !
CONSTITUENT LIQUID : LA,FE,SI : !
 PARAMETER G(LIQUID,LA;0) 298.15 +GLALIQ#; 6000 N ! $ unary
 PARAMETER G(LIQUID,FE;0) 298.15 +GLIQFE#; 6000 N ! $ unary
 PARAMETER G(LIQUID,SI;0) 298.15 +GLIQSI#; 6000 N ! $ unary
 PARAMETER G(LIQUID,LA,FE;0) 298.15 +19054.390+2.3114202*T; 6000 N ! $ Feng T5 [24]
 PARAMETER G(LIQUID,LA,FE;1) 298.15 +22910.538-10.052670*T; 6000 N ! $ Feng T5 [24]
 PARAMETER G(LIQUID,LA,FE;2) 298.15 +8497.879; 6000 N ! $ Feng T5 [24]
 PARAMETER G(LIQUID,LA,SI;0) 298.15 -249912.5-39.85*T; 6000 N ! $ Feng T5 [20]
 PARAMETER G(LIQUID,LA,SI;1) 298.15 +25123.5; 6000 N ! $ Feng T5 [20]
 PARAMETER G(LIQUID,LA,SI;2) 298.15 +83012.5; 6000 N ! $ Feng T5 [20]
 PARAMETER G(LIQUID,LA,SI;3) 298.15 -21695.6; 6000 N ! $ Feng T5 [20]
 PARAMETER G(LIQUID,FE,SI;0) 298.15 -150802.2+24.9159*T; 6000 N ! $ Feng T5 [23]
 PARAMETER G(LIQUID,FE,SI;1) 298.15 -22532.7; 6000 N ! $ Feng T5 [23]
 PARAMETER G(LIQUID,FE,SI;2) 298.15 +23530.4; 6000 N ! $ Feng T5 [23]
 PARAMETER G(LIQUID,LA,FE,SI;0) 298.15 +200000; 6000 N ! $ Feng T5 THIS WORK
$ ----- FCC_A1 -----
PHASE FCC_A1 %) 2 1 1 !
CONSTITUENT FCC_A1 : LA,FE,SI : VA : !
 PARAMETER G(FCC_A1,LA:VA;0) 298.15 +GLAFCC#; 6000 N ! $ unary
 PARAMETER G(FCC_A1,FE:VA;0) 298.15 +GFCCFE#; 6000 N ! $ unary
 PARAMETER G(FCC_A1,SI:VA;0) 298.15 +GSIFCC#; 6000 N ! $ unary
 PARAMETER TC(FCC_A1,FE:VA;0) 298.15 -201; 6000 N ! $ Feng T5 [23]
 PARAMETER BMAGN(FCC_A1,FE:VA;0) 298.15 -2.1; 6000 N ! $ Feng T5 [23]
 PARAMETER G(FCC_A1,LA,FE:VA;0) 298.15 +60142.574-9.7517685*T; 6000 N ! $ Feng T5 [24]
 PARAMETER G(FCC_A1,LA,SI:VA;0) 298.15 -191235.4; 6000 N ! $ Feng T5 [20]
 PARAMETER G(FCC_A1,FE,SI:VA;0) 298.15 -167164.9+42.9734*T; 6000 N ! $ Feng T5 [23]
 PARAMETER G(FCC_A1,FE,SI:VA;1) 298.15 -44950.4; 6000 N ! $ Feng T5 [23]
 PARAMETER G(FCC_A1,FE,SI:VA;2) 298.15 +19706.6; 6000 N ! $ Feng T5 [23]
$ ----- BCC_A2 -----
PHASE BCC_A2 %& 2 1 3 !
CONSTITUENT BCC_A2 : LA,FE,SI : VA : !
 PARAMETER G(BCC_A2,LA:VA;0) 298.15 +GLABCC#; 6000 N ! $ unary
 PARAMETER G(BCC_A2,FE:VA;0) 298.15 +GHSERFE#; 6000 N ! $ unary (bcc SER)
 PARAMETER G(BCC_A2,SI:VA;0) 298.15 +GSIBCC#; 6000 N ! $ unary
 PARAMETER TC(BCC_A2,FE:VA;0) 298.15 +1043; 6000 N ! $ Feng T5 [23]
 PARAMETER BMAGN(BCC_A2,FE:VA;0) 298.15 +2.22; 6000 N ! $ Feng T5 [23]
 PARAMETER TC(BCC_A2,FE,SI:VA;1) 298.15 +504; 6000 N ! $ Feng T5 [23]
 PARAMETER BMAGN(BCC_A2,FE,SI:VA;1) 298.15 +1.07; 6000 N ! $ Feng T5 [23]
 PARAMETER G(BCC_A2,LA,FE:VA;0) 298.15 +45319.444; 6000 N ! $ Feng T5 [24]
 PARAMETER G(BCC_A2,LA,SI:VA;0) 298.15 -202356.5; 6000 N ! $ Feng T5 [20]
 PARAMETER G(BCC_A2,FE,SI:VA;0) 298.15 -180000.0+47.8494*T; 6000 N ! $ Feng T5 [23]
 PARAMETER G(BCC_A2,FE,SI:VA;1) 298.15 -32198.0; 6000 N ! $ Feng T5 [23]
 PARAMETER G(BCC_A2,FE,SI:VA;2) 298.15 +15882.8; 6000 N ! $ Feng T5 [23]
$ ----- DIAMOND_A4 -----
PHASE DIAMOND_A4 % 1 1.0 !
CONSTITUENT DIAMOND_A4 : SI : !
 PARAMETER G(DIAMOND_A4,SI;0) 298.15 +GHSERSI#; 6000 N ! $ unary (diamond SER)
$ ----- Fe-Si line compounds (Feng T5 [23]) -----
PHASE FE2SI % 2 0.66667 0.33333 !
CONSTITUENT FE2SI : FE : SI : !
 PARAMETER G(FE2SI,FE:SI;0) 298.15 +-30592.9+0.33333*GHSERSI#+0.66667*GHSERFE#; 6000 N ! $ Feng T5 [23]
PHASE FE5SI3 % 2 0.625 0.375 !
CONSTITUENT FE5SI3 : FE : SI : !
 PARAMETER G(FE5SI3,FE:SI;0) 298.15 +-34224.6+1.53653*T+0.375*GHSERSI#+0.625*GHSERFE#; 6000 N ! $ Feng T5 [23]
PHASE FESI_B20 % 2 0.5 0.5 !
CONSTITUENT FESI_B20 : FE : SI : !
 PARAMETER G(FESI_B20,FE:SI;0) 298.15 +-39705.0+2.08759*T+0.5*GHSERSI#+0.5*GHSERFE#; 6000 N ! $ Feng T5 [23]
PHASE FESI2_L % 2 0.333 0.667 !
CONSTITUENT FESI2_L : FE : SI : !
 PARAMETER G(FESI2_L,FE:SI;0) 298.15 +-39571.0+10.6912*T+0.6667*GHSERSI#+0.333*GHSERFE#; 6000 N ! $ Feng T5 [23]
PHASE FESI2_H % 2 0.3 0.7 !
CONSTITUENT FESI2_H : FE : SI : !
 PARAMETER G(FESI2_H,FE:SI;0) 298.15 +-23969.4+0.7*GHSERSI#+0.3*GHSERFE#; 6000 N ! $ Feng T5 [23]
$ ----- La-Si(Fe) compounds (Feng T5 [20] + THIS WORK solubility) -----
PHASE LA5SIFE3 % 2 0.625 0.375 !
CONSTITUENT LA5SIFE3 : LA : SI,FE : !
 PARAMETER G(LA5SIFE3,LA:SI;0) 298.15 +-60012.5-14.37*T+0.625*GHSERLA#+0.375*GHSERSI#; 6000 N ! $ Feng T5 [20]
 PARAMETER G(LA5SIFE3,LA:FE;0) 298.15 ++8001.1109+8.001*T+0.625*GHSERLA#+0.375*GHSERFE#; 6000 N ! $ Feng T5 THIS WORK
 PARAMETER G(LA5SIFE3,LA:SI,FE;0) 298.15 +-25999.4388+4.9996*T; 6000 N ! $ Feng T5 THIS WORK
PHASE LA3SIFE2 % 2 0.6 0.4 !
CONSTITUENT LA3SIFE2 : LA : SI,FE : !
 PARAMETER G(LA3SIFE2,LA:SI;0) 298.15 +-63125.4-14.93*T+0.6*GHSERLA#+0.4*GHSERSI#; 6000 N ! $ Feng T5 [20]
 PARAMETER G(LA3SIFE2,LA:FE;0) 298.15 ++10000+11*T+0.6*GHSERLA#+0.4*GHSERFE#; 6000 N ! $ Feng T5 THIS WORK
 PARAMETER G(LA3SIFE2,LA:SI,FE;0) 298.15 +-26500+5*T; 6000 N ! $ Feng T5 THIS WORK
PHASE LA5SIFE4 % 2 0.5556 0.4444 !
CONSTITUENT LA5SIFE4 : LA : SI,FE : !
 PARAMETER G(LA5SIFE4,LA:SI;0) 298.15 +-67018.6-15.43*T+0.5556*GHSERLA#+0.4444*GHSERSI#; 6000 N ! $ Feng T5 [20]
 PARAMETER G(LA5SIFE4,LA:FE;0) 298.15 ++5000+9*T+0.5556*GHSERLA#+0.4444*GHSERFE#; 6000 N ! $ Feng T5 THIS WORK
 PARAMETER G(LA5SIFE4,LA:SI,FE;0) 298.15 ++36500+7.5*T; 6000 N ! $ Feng T5 THIS WORK
PHASE LASIFE % 2 0.5 0.5 !
CONSTITUENT LASIFE : LA : SI,FE : !
 PARAMETER G(LASIFE,LA:SI;0) 298.15 +-70156.2-15.4*T+0.5*GHSERLA#+0.5*GHSERSI#; 6000 N ! $ Feng T5 [20]
 PARAMETER G(LASIFE,LA:FE;0) 298.15 ++8000+10*T+0.5*GHSERLA#+0.5*GHSERFE#; 6000 N ! $ Feng T5 THIS WORK
 PARAMETER G(LASIFE,LA:SI,FE;0) 298.15 +-43500+6.5*T; 6000 N ! $ Feng T5 THIS WORK
PHASE ALASIFE2 % 2 0.36 0.64 !
CONSTITUENT ALASIFE2 : LA : SI,FE : !
 PARAMETER G(ALASIFE2,LA:SI;0) 298.15 +-53051.2-21.49*T+0.36*GHSERLA#+0.64*GHSERSI#; 6000 N ! $ Feng T5 [20]
 PARAMETER G(ALASIFE2,LA:FE;0) 298.15 ++8900+8*T+0.36*GHSERLA#+0.64*GHSERFE#; 6000 N ! $ Feng T5 THIS WORK
 PARAMETER G(ALASIFE2,LA:SI,FE;0) 298.15 +-115863.005+9*T; 6000 N ! $ Feng T5 THIS WORK
PHASE BLASIFE2 % 2 0.3333 0.6667 !
CONSTITUENT BLASIFE2 : LA : SI,FE : !
 PARAMETER G(BLASIFE2,LA:SI;0) 298.15 +-49262.3-21.048*T+0.3333*GHSERLA#+0.6667*GHSERSI#; 6000 N ! $ Feng T5 [20]
 PARAMETER G(BLASIFE2,LA:FE;0) 298.15 ++9504.75086+10*T+0.3333*GHSERLA#+0.6667*GHSERFE#; 6000 N ! $ Feng T5 THIS WORK
 PARAMETER G(BLASIFE2,LA:SI,FE;0) 298.15 +-1.294+7*T; 6000 N ! $ Feng T5 THIS WORK
$ ----- tau1 (cubic NaZn13) and tau2 (tetragonal) La(Fe,Si)13 (Feng T5 THIS WORK) -----
PHASE TAU1 % 2 0.071428 0.928572 !
CONSTITUENT TAU1 : LA : FE,SI : !
 PARAMETER G(TAU1,LA:FE;0) 298.15 +2300-0.95*T+0.071428*GHSERLA#+0.928572*GHSERFE#; 6000 N ! $ Feng T5 THIS WORK
 PARAMETER G(TAU1,LA:SI;0) 298.15 +37000+6.5*T+0.071428*GHSERLA#+0.928572*GHSERSI#; 6000 N ! $ Feng T5 THIS WORK
 PARAMETER G(TAU1,LA:FE,SI;0) 298.15 +-242114+9.5*T; 6000 N ! $ Feng T5 THIS WORK
PHASE TAU2 % 2 0.071428 0.928572 !
CONSTITUENT TAU2 : LA : FE,SI : !
 PARAMETER G(TAU2,LA:FE;0) 298.15 +6500-0.9*T+0.071428*GHSERLA#+0.928572*GHSERFE#; 6000 N ! $ Feng T5 THIS WORK
 PARAMETER G(TAU2,LA:SI;0) 298.15 +22500+8.5*T+0.071428*GHSERLA#+0.928572*GHSERSI#; 6000 N ! $ Feng T5 THIS WORK
 PARAMETER G(TAU2,LA:FE,SI;0) 298.15 +-241114+8*T; 6000 N ! $ Feng T5 THIS WORK
