Repository: iliya-radulov/my_db_project

# Alloy Lab Database — Stage 1 & Stage 2

A personal experimental database for alloy research: store samples, synthesis
conditions, and characterization results in a structured, queryable way,
cross-check every new composition against public materials databases, and
build toward using all of it as training data for ML models that predict
whether a novel composition is known — and if not, how to try synthesizing it.

This document is the narrative overview. Detailed technical write-ups for
each component live in [`docs/`](docs/). For a more detailed statement of
the principles behind how AI/ML is used in this project, see
[`MANIFESTO.md`](MANIFESTO.md).

---

## 1. Motivation

As a materials scientist working on novel alloys for practical applications,
experimental results were scattered across spreadsheets, Origin project
files, raw instrument output, and a genuinely messy desktop folder — the
kind every researcher accumulates over years. Two motives drove this
project, in roughly equal measure:

- **The practical one**: a real, structured lab database — one place to
  record what was made, how, and what it measured, that could later double
  as a backup and as training data for ML.
- **The personal one**: plain curiosity about whether this could actually be
  built solo, and a genuine desire to finally tame the messy desktop folder
  everything had been dumped into for years. Both motives mattered — the
  second one arguably as much as the first.

### Core database — [`docs/database_schema.md`](docs/database_schema.md)
Postgres, with `samples` (JSONB composition, `parent_sample_id` for
lineage/family-tree tracking, plus real `vec`/`delta`/`delta_h_mix`
columns added later), `synthesis`, `characterization`, `properties`,
`literature_checks`, and supporting tables. Credentials were originally
hardcoded in plaintext — found and fixed via `.env` + `.gitignore`,
**before** the repo's first commit, so nothing ever entered git history.

### Literature cross-checking — [`docs/literature_databases.md`](docs/literature_databases.md)
Three working integrations — Materials Project, OQMD, and Alexandria —
normalized into one common tier system (exact match / similar / partial
subsystem match / nothing found) and one dedup pipeline. A fourth
(AFLOW) was attempted and deliberately abandoned after hitting an
unmaintained library, a live 404, and unresolved query-semantics
ambiguity — a real example of a dead end that was correctly cut rather
than pushed through. Alexandria's much larger dataset surfaced a genuine
volume problem (dozens of barely-related matches), solved with a
per-database, adjustable distance cutoff, now live in the GUI.

### Characterization data — [`docs/characterization.md`](docs/characterization.md)
XRD (peak detection, lattice parameter), VSM (saturation moment,
remanence, coercivity), and SEM (magnification, accelerating voltage,
working distance, pixel size) modules — all built as custom parsers,
after a library (`magnetopy`, for VSM) turned out to be unusable. Two
genuine data-quality/format catches, not just code bugs: the VSM file's
own recorded sample mass was wrong (an instrument placeholder), with the
real mass only available encoded in the filename; and the SEM instrument
(Zeiss) stores its actual metadata inside proprietary compressed binary
TIFF tags rather than standard fields, requiring a custom binary-string
extractor. A practical, non-parsing problem also showed up at SEM scale —
690 files imported one at a time took 5-10 minutes — solved with batch
import rather than a parser change. A standalone data-sorter utility was
also built to bring order to the real, years-accumulated messy desktop
research folder — successfully routing hundreds of real files (XRD, ICP,
Origin projects, presentations) into organized subfolders in one pass.

### 6.6 Infrastructure — Database Migration to Home Server

On 3 September 2026, the database was migrated from a local Docker
container on the development Mac to a dedicated home server
(`<server-ip>`). Migration: `pg_dump` (compressed format) → `scp` →
`pg_restore`. One session, zero data loss.

- **Home server**: AMD FX-4320, Ubuntu Server 26.04, Docker Engine,
  `postgres:17` container with persistent volume at `~/docker/postgres/data`
- **Wake-on-LAN**: NIC supports magic packet (`wol g`); systemd service
  persists the setting across reboots; BIOS `Power On By PCI-E/PCI`
  enabled. Server wakes from cold poweroff in ~60 seconds via

# Qualification test (to run on the machine that will decide G1)
From the folder with `nimnsn_edge_check.py` and `tdb_merge.py` (Track A, unchanged):

    pip list | grep -i -E "pycalphad|numpy"          # expect pycalphad 0.11.2
    export SGTE_BINARY_DIR=/path/to/data/tdb/sgte_binary
    python nimnsn_edge_check.py --system alfemn_2g --out qual_alfemn --workers 6

Expected: 78 of 144 combinations pass; per combination the same mismatch/unverified counts as `rescore/run/edge_check.csv` of 14 Nov.

File: stage_three/FENDB_merged.tdb
$
$ Database for Fe-B from K. Takahashi et al. 2020.
$
$ K. Takahashi, K. Ishikawa, M. Fujioka, M. Enoki, H. Ohtani,
$ Tetsu-to-Hagane, 106, 310-20(2020).
$
$ Dataset created 2024.04.10 by Bengt Hallstedt.
$
$ Modified from 08Yos. Added Fe solubility in beta-B and new Gibbs energies
$ for FeB and Fe2B. Magnetic parameters are now correctly used.
$
$ B modelled as substitutional.
$
$ Fe solubility in B increases towards low temperature, which seems improbable.
$
$ Invariant equilibria differ by up to 4 K, not clear why.
$
$ ------------------------------------------------------------------------------
 TEMP-LIM 298.15 6000.00 !
$
$ELEMENT NAME  REF. STATE               ATOMIC MASS H298-H0    S298    !
$
 ELEMENT VA   VACUUM                      0.0          0.0      0.0    ! 
 ELEMENT B    BETA_RHOMBO_B              10.81      1222.0      5.9    ! 
 ELEMENT FE   BCC_A2                     55.847     4489.0     27.2797 ! 
$ ------------------------------------------------------------------------------
$ Phase definitions
$
 PHASE LIQUID:L % 1 1 !
 CONST LIQUID:L : B FE : !
$
$ Fcc (cF4, Fm-3m) and MeX (cF8, Fm-3m)
$
 PHASE FCC_A1 %A 2 1 1 !
 CONST FCC_A1 : B FE% : VA : !
$
$ Bcc (cI2, Im-3m)
$
 PHASE BCC_A2 %B 2 1 3 !
 CONST BCC_A2 : B FE% : VA : !
$
$ Hcp (hP2, P6_3/mmc) and Me2X (NiAs-type, hP4, P6_3/mmc, B8_1)
$
 PHASE HCP_A3 %A 2 1 0.5 !
 CONST HCP_A3 : B FE% : VA : !
$
$ Prototype beta-B (hR105, R-3m)
$
 PHASE BETA_RHOMBO_B % 2 101 4 !
 CONST BETA_RHOMBO_B : FE B% : B : !
$
$ Prototype Al2Cu (tI12, I4/mcm)
$
 PHASE M2B_C16 %A 2 2 1 !
 CONST M2B_C16 : FE : B : !
$
$ Prototype FeB (oP8, Pbmn)
$
 PHASE MB_B27 %A 2 1 1 !
 CONST MB_B27 : FE : B : !
$ ------------------------------------------------------------------------------
$ Defaults
$
 DEFINE-SYSTEM-DEFAULT ELEMENT 2 !
 DEFAULT-COM DEFINE_SYSTEM_ELEMENT VA !
 TYPE-DEF % SEQ * !
 TYPE-DEF A GES AMEND_PHASE_DESCRIPTION @ MAGNETIC -3 0.28 !
 TYPE-DEF B GES AMEND_PHASE_DESCRIPTION @ MAGNETIC -1 0.4 !
 FUNCTION ZERO      298.15  0;                                         6000 N !
 FUNCTION UN_ASS    298.15  0;                                         6000 N !
 FUNCTION R         298.15  +8.31451;                                  6000 N !
$ ------------------------------------------------------------------------------
$ Element data
$ ------------------------------------------------------------------------------
$ B
$
$ FCC_A1, HCP_A3, DIAMOND_A4 and GRAPHITE added in unary 3.0
$ BCC_A2 added in unary 4.1
$ GRAPHITE revised in unary 4.4 (using the value from COST 507)
$ FCC_A1, BCC_A2 and HCP_A3 removed in unary 5.0
$ ALPHA_RHOMBO_B added in unary 5.0
$
$ FCC_A1, BCC_A2 and HCP_A3 still in SGSOL 5.0
$ The value for FCC_A1 in COST (and SGSOL) is incorrect.
$
 PAR  G(BETA_RHOMBO_B,B:B),,            +105*GHSERBB;,,               N 91Din !
$PAR  G(ALPHA_RHOMBO_B,B),,             +GALPBB;,,                    N 09SGUN !
 PAR  G(FCC_A1,B:VA),,                  +GHSERBB+43514-12.217*T;,,    N SGCOST !
$PAR  G(FCC_A1,B:VA),,                  +GHSERBB+50208-13.472*T;,,    N 94Hal !
 PAR  G(BCC_A2,B:VA),,                  +GHSERBB+43514-12.217*T;,,    N 94Hal !
 PAR  G(HCP_A3,B:VA),,                  +GHSERBB+50208-9.706*T;,,     N SGCOST !
$PAR  G(GRAPHITE,B),,                   +GHSERBB+10000-2*T;,,         N SGCOST !
$PAR  G(GRAPHITE,B),,                   +GHSERBB+5000;,,              N 96SGUN !
$PAR  G(DIAMOND_A4,B),,                 +GHSERBB+10;,,                N 99SGUN !
$PAR  G(DIAMOND_A4,B),,                 +GHSERBB+20;,,                N COST !
$PAR  G(DIAMOND_A4,B),,                 +GHSERBB;,,                   N 96SGUN !
 PAR  G(LIQUID,B),,                     +GLIQBB;,,                    N 91Din !
$
 FUNCTION GHSERBB   298.15  -7735.284+107.111864*T-15.6641*T*LN(T)
       -0.006864515*T**2+6.18878E-07*T**3+370843*T**(-1);
      1100.00  Y  -16649.474+184.801744*T-26.6047*T*LN(T)
       -7.9809E-04*T**2-2.556E-08*T**3+1748270*T**(-1);
      2348.00  Y  -36667.582+231.336244*T-31.5957527*T*LN(T)
       -0.00159488*T**2+1.34719E-07*T**3+11205883*T**(-1);
      3000.00  Y  -21530.653+222.396264*T-31.4*T*LN(T);
      6000.00  N !
 FUNCTION GALPBB    298.15  -6076.24+86.648762*T-12.942464*T*LN(T)
       -7.089468E-3*T**2+0.659896E-6*T**3-45*T**(-1);
      1400.00  Y  +28477.506-106.789208*T+12.1072478*T*LN(T)
       -13.316875E-3*T**2+0.706895E-6*T**3-8002403*T**(-1);
      3000.00  Y  -25699.64+225.127135*T-31.4*T*LN(T);
      6000.00  N !
 FUNCTION GLIQBB    298.15  +48458.559-20.268025*T+GHSERBB;
       500.00  Y  +41119.703+82.101722*T-14.9827763*T*LN(T)
       -0.007095669*T**2+5.07347E-07*T**3+335484*T**(-1);
      2348.00  Y  +28842.012+200.94731*T-31.4*T*LN(T);
      3000.00  Y  +50372.665-21.448954*T+GHSERBB;
      6000.00  N !
 FUNCTION GFCCBB    298.15  +GHSERBB+43514-12.217*T;                   6000 N !
$ ------------------------------------------------------------------------------
$ Fe
$
$ ORTHORHOMBIC_A20 and TETRAGONAL_U added im unary 4.1
$
 PAR  G(BCC_A2,FE:VA),,                 +GHSERFE;,,                   N 91Din !
 PAR  TC(BCC_A2,FE:VA),,                 1043.00;,,                   N 91Din !
 PAR  BM(BCC_A2,FE:VA),,                    2.22;,,                   N 91Din !
 PAR  G(FCC_A1,FE:VA),,                 +GFCCFE;,,                    N 91Din !
 PAR  TC(FCC_A1,FE:VA),,                 -201.00;,,                   N 91Din !
 PAR  BM(FCC_A1,FE:VA),,                   -2.10;,,                   N 91Din !
 PAR  G(HCP_A3,FE:VA),,                 +GHCPFE;,,                    N 91Din !
$PAR  G(CBCC_A12,FE:VA),,               +GHSERFE+4745;,,              N 91Din !
$PAR  G(CUB_A13,FE:VA),,                +GHSERFE+3745;,,              N 91Din !
$PAR  G(ORTHORHOMBIC_A20,FE),,          +GHSERFE+5000;,,              N 99SGUN !
$PAR  G(TETRAGONAL_U,FE),,              +GHSERFE+5000;,,              N 99SGUN !
 PAR  G(LIQUID,FE),,                    +GLIQFE;,,                    N 91Din !
$
 FUNCTION GHSERFE   298.15  +1225.7+124.134*T-23.5143*T*LN(T)
       -0.00439752*T**2-5.8927E-08*T**3+77359*T**(-1);
      1811.00  Y  -25383.581+299.31255*T-46*T*LN(T)+2.29603E+31*T**(-9);
      6000.00  N !
 FUNCTION GFCCFE    298.15  -1462.4+8.282*T-1.15*T*LN(T)
       +6.4E-04*T**2+GHSERFE;
      1811.00  Y  -1713.815+0.940009*T+GHSERFE+4.9251E+30*T**(-9);
      6000.00  N !
 FUNCTION GHCPFE    298.15  -3705.78+12.591*T-1.15*T*LN(T)
       +6.4E-04*T**2+GHSERFE;
      1811.00  Y  -3957.195+5.249009*T+GHSERFE+4.9251E+30*T**(-9);
      6000.00  N !
 FUNCTION GLIQFE    298.15  +12040.17-6.55843*T+GHSERFE-3.67516E-21*T**7;
      1811.00  Y  -10838.83+291.302*T-46*T*LN(T);
      6000.00  N !
$ ------------------------------------------------------------------------------
$ Binary system
$
$ K. Takahashi, K. Ishikawa, M. Fujioka, M. Enoki, H. Ohtani,
$ Tetsu-to-Hagane, 106, 310-20(2020).
$
$ Checked against paper. Checked at 6000 K.
$
$ Modified from 08Yos. Added Fe solubility in beta-B and new Gibbs energies
$ for FeB and Fe2B. Magnetic parameters are now correctly used.
$
$ B modelled as substitutional.
$
$ Fe solubility in B increases towards low temperature, which seems improbable.
$
$ Invariant equilibria differ by up to 4 K, not clear why.
$
 PAR  L(LIQUID,B,FE;0),,                -140000+24.54*T;,,            N 08Yos !
 PAR  L(LIQUID,B,FE;1),,                +5020;,,                      N 08Yos !
 PAR  L(LIQUID,B,FE;2),,                +34444;,,                     N 08Yos !
$
 PAR  L(FCC_A1,B,FE:VA;0),,             -48000+24*T;,,                N 08Yos !
 PAR  L(FCC_A1,B,FE:VA;1),,             -23000;,,                     N 08Yos !
$
 PAR  L(BCC_A2,B,FE:VA;0),,             -79000+30*T;,,                N 08Yos !
 PAR  L(BCC_A2,B,FE:VA;1),,             -37000;,,                     N 08Yos !
$
 PAR  G(BETA_RHOMBO_B,FE:B),,           +101*GHSERFE+4*GHSERBB
             +1000000;,,                                              N 20Tak !
 PAR  L(BETA_RHOMBO_B,FE,B:B;0),,       -11370400+5541.4*T;,,         N 20Tak !
$
 PAR  G(M2B_C16,FE:B),,                 +3*GFE2B;,,                   N 20Tak !
 PAR  TC(M2B_C16,FE:B),,                +1018;,,                      N 91Pan !
$PAR  BM(M2B_C16,FE:B),,                   +1.91;,,                   N 91Pan !
 PAR  BM(M2B_C16,FE:B),,                  +23.64;,,                   N 91Pan !
$
 PAR  G(MB_B27,FE:B),,                  +2*GFEB;,,                    N 20Tak !
 PAR  TC(MB_B27,FE:B),,                  +600;,,                      N 91Pan !
$PAR  BM(MB_B27,FE:B),,                    +1.03;,,                   N 91Pan !
 PAR  BM(MB_B27,FE:B),,                    +3.12;,,                   N 91Pan !
$
$ Metastable
$
 PAR  G(HCP_A3,B,FE:VA;0),,             +UN_ASS;,,                    N !
$
 FUNCTION GFE2B     298.15  -40108+206.13*T-32.75*T*LN(T);             6000 N !
 FUNCTION GFEB      298.15  -41242+115.95*T-20.388*T*LN(T);            6000 N !
$ ------------------------------------------------------------------------------
$
 ASSESSED_SYSTEM
  B-FE(TDB -* +LIQ +BCC_A2 +BETA_RHO +FCC_A1 +MB_B27 +M2B_C16
  ;P3 TMM:300/3000 STP:.2/1800/1) !
$
$
 LIST-OF-REFERENCE
 NUMBER  SOURCE
  Null   'Unknown source'
  REFLAV 'Laves phase convention: G(LAVES,X:X)=+3*GHSERXX+15000'
  COST   'COST 507 database'
  SGCOST 'COST 507 database, SGTE unary database V.3.0, 1996; Al, B, Nd, Ti, Zn'
  91Din  'A.T. Dinsdale, Calphad, 15, 317-425(1991).'
  91Pan  'L.M. Pan, unpublished research, 1991; Fe-B'
  94Hal  'B. Hallemans, P. Wollants, J.R. Roos, Z. Metallkd., 85, 676-82(1994), 
          SGTE unary database V.4.1, 1999; B, Fe-B'
  96SGUN 'SGTE unary database V.3.0, 1996.'
  99SGUN 'SGTE unary database V.4.1, 1999.'
  08Yos  'K. Yoshitomi, Y. Nakama, H. Ohtani, M. Hasebe,
          ISIJ Int., 48, 835-44(2008); Fe-B'
  09SGUN 'SGTE unary database V.5.0, 2009.'
  20Tak  'K. Takahashi, K. Ishikawa, M. Fujioka, M. Enoki, H. Ohtani,
          Tetsu-to-Hagane, 106, 310-20(2020); Fe-B'
!

$
$ Database for Fe-Nd from T.L. Chen et al. 2016.
$
$ T.L. Chen, J. Wang, M.H. Rong, G.H. Rao, H.Y. Zhou, Calphad, 55, 270-80(2016).
$
$ Dataset created 2019.04.28 by Bengt Hallstedt.
$ 2021.01.02: Modified for use with GES6.
$
$ BM for the compounds are presumably for 1 mol of atoms (not formula units),
$ i.e. incorrect in the paper.
$
$ Fcc-Nd lattice stability and fcc and bcc interactions should be revised.
$
$ ------------------------------------------------------------------------------
 TEMP-LIM 298.15 6000.00 !
$
$ELEMENT NAME  REF. STATE               ATOMIC MASS H298-H0    S298    !
$
 ELEMENT ND   DHCP                      144.24      7133.72    71.0862 ! 
$ ------------------------------------------------------------------------------
$ Phase definitions
$
 CONST LIQUID:L : FE ND : !
$
$ Fcc (cF4, Fm-3m) and MeX (cF8, Fm-3m)
$
 CONST FCC_A1 : FE% ND : VA : !
$
$ Bcc (cI2, Im-3m)
$
 CONST BCC_A2 : FE% ND% : VA : !
$
$ Hcp (hP2, P6_3/mmc) and Me2X (NiAs-type, hP4, P6_3/mmc, B8_1)
$
 CONST HCP_A3 : FE ND : VA : !
$
$ Prototype alpha-La (hP4, P6_3/mmc)
$
 PHASE DHCP % 1 1 !
 CONST DHCP : ND : !
$
$ Prototype Th2Zn17 (hR19, R-3m)
$
 PHASE FE17ND2 %A 2 17 2 !
 CONST FE17ND2 : FE : ND : !
$
$ Prototype Fe17Nd5 (hP264, P6_3/mcm)
$
 PHASE FE17ND5 %A 2 17 5 !
 CONST FE17ND5 : FE : ND : !
$ ------------------------------------------------------------------------------
$ Defaults
$
 DEFINE-SYSTEM-DEFAULT ELEMENT 2 !
 DEFAULT-COM DEFINE_SYSTEM_ELEMENT VA !
 TYPE-DEFINITION % SEQ * !
 TYPE_DEF A GES AMEND_PHASE_DESCRIPTION @ MAGNETIC -3 0.28 !
 TYPE_DEF B GES AMEND_PHASE_DESCRIPTION @ MAGNETIC -1 0.4 !
$ ------------------------------------------------------------------------------
$ Element data
$ ------------------------------------------------------------------------------
$ Fe
$
$ ORTHORHOMBIC_A20 and TETRAGONAL_U added im unary 4.1
$
$ RHOMB_C19 from 02Zin not included in unary
$
 PAR  G(BCC_A2,FE:VA),,                 +GHSERFE;,,                   N 91Din !
 PAR  TC(BCC_A2,FE:VA),,                 1043.00;,,                   N 91Din !
 PAR  BM(BCC_A2,FE:VA),,                    2.22;,,                   N 91Din !
 PAR  G(FCC_A1,FE:VA),,                 +GFCCFE;,,                    N 91Din !
 PAR  TC(FCC_A1,FE:VA),,                 -201.00;,,                   N 91Din !
 PAR  BM(FCC_A1,FE:VA),,                   -2.10;,,                   N 91Din !
 PAR  G(HCP_A3,FE:VA),,                 +GHCPFE;,,                    N 91Din !
$PAR  G(CBCC_A12,FE:VA),,               +GHSERFE+4745;,,              N 91Din !
$PAR  G(CUB_A13,FE:VA),,                +GHSERFE+3745;,,              N 91Din !
$PAR  G(ORTHORHOMBIC_A20,FE),,          +GHSERFE+5000;,,              N 99SGUN !
$PAR  G(TETRAGONAL_U,FE),,              +GHSERFE+5000;,,              N 99SGUN !
$PAR  G(RHOMB_C19,FE),,                 +GHSERFE+5000;,,              N 02Zin !
 PAR  G(LIQUID,FE),,                    +GLIQFE;,,                    N 91Din !
$
$ ------------------------------------------------------------------------------
$ Nd
$
$ DHCP and LIQUID modified in unary 3.0 (upper/lower T interval added)
$ FCC_A1 added in unary 3.0
$ HCP_A3 added in unary 4.4
$
$ FCC_A1 from 16Che not included in unary (and not acceptable)
$
 PAR  G(DHCP,ND),,                      +GHSERND;                1800 N 91Din !
 PAR  G(BCC_A2,ND:VA),,                 +GBCCND;                 1800 N 91Din !
$PAR  G(FCC_A1,ND:VA),,                 +GHSERND+500;            1800 N SGCOST !
 PAR  G(FCC_A1,ND:VA),,                 +GHSERND+20000;          1800 N 16Che !
 PAR  G(HCP_A3,ND:VA),,                 +GHSERND
             +1500-0.415725*T;                                   1800 N 00Nor2 !
 PAR  G(LIQUID,ND),,                    +GLIQND;                 1800 N 91Din !
$
 FUNCTION GHSERND   298.15  -8402.93+111.10239*T-27.0858*T*LN(T)
       +5.56125E-04*T**2-2.6923E-06*T**3+34887*T**(-1);
       900.00  Y  -6984.083+83.662617*T-22.7536*T*LN(T)
       -0.00420402*T**2-1.802E-06*T**3;
      1128.00  Y  -225610.846+1673.04075*T-238.182873*T*LN(T)
       +0.078615997*T**2-6.048207E-06*T**3+38810350*T**(-1);
      1799.00  Y  -25742.331+276.257088*T-48.7854*T*LN(T);
      1800.00  N !
 FUNCTION GBCCND    298.15  +1437.295-0.546281*T+GHSERND;
       400.00  Y  +7312.2-153.033976*T+14.9956777*T*LN(T)
       -0.050479*T**2+7.287217E-06*T**3-831810*T**(-1);
      1128.00  Y  -18030.266+239.677322*T-44.5596*T*LN(T);
      1289.00  Y  +334513.017-2363.9199*T+311.409193*T*LN(T)
       -0.156030778*T**2+1.2408421E-05*T**3-64319604*T**(-1);
      1800.00  N !
 FUNCTION GLIQND    298.15  +5051.743-1.585076*T+GHSERND;
       300.00  Y  +5350.01-86.593963*T+5.357301*T*LN(T)
       -0.046955463*T**2+6.860782E-06*T**3-374380*T**(-1);
      1128.00  Y  -16335.232+268.625903*T-48.7854*T*LN(T);
      1799.00  Y  +9407.099-7.631185*T+GHSERND;
      1800.00  N !
$ ------------------------------------------------------------------------------
$ Binary system
$
$ T.L. Chen, J. Wang, M.H. Rong, G.H. Rao, H.Y. Zhou, Calphad, 55, 270-80(2016).
$
$ Checked against paper and author's tdb. Checked at 6000 K.
$
$ BM for the compounds are presumably for 1 mol of atoms (not formula units),
$ i.e. incorrect in the paper.
$
$ Fcc-Nd lattice stability and fcc and bcc interactions should be revised.
$
 PAR  L(LIQUID,FE,ND;0),,               -4103.5+7.7*T;,,              N 16Che !
 PAR  L(LIQUID,FE,ND;1),,               -1883.84+6.8*T;,,             N 16Che !
 PAR  L(LIQUID,FE,ND;2),,               +153.74+1.65*T;,,             N 16Che !
$
 PAR  L(FCC_A1,FE,ND:VA;0),,            +50000;,,                     N 16Che !
 PAR  L(BCC_A2,FE,ND:VA;0),,            +72000;,,                     N 16Che !
$
 PAR  G(FE17ND2,FE:ND),,                +17*GHSERFE+2*GHSERND
             -165000+89.542*T;,,                                      N 16Che !
 PAR  TC(FE17ND2,FE:ND),,                 327.00;,,                   N 16Che !
 PAR  BM(FE17ND2,FE:ND),,                   2.30;,,                   N 16Che !
$
 PAR  G(FE17ND5,FE:ND),,                +17*GHSERFE+5*GHSERND
             -165000+83.888*T;,,                                      N 16Che !
 PAR  TC(FE17ND5,FE:ND),,                 503.00;,,                   N 16Che !
 PAR  BM(FE17ND5,FE:ND),,                   2.30;,,                   N 16Che !
$
$ Metastable
$
 PAR  L(HCP_A3,FE,ND:VA;0),,            +50000;,,                     N Same !
$ ------------------------------------------------------------------------------
$
 ASSESSED_SYSTEM
  FE-ND(TDB -* +LIQUID +FCC_A1 +BCC_A2 +DHCP +FE17ND5 +FE17ND2
  ;P3 TMM:300/2000 *) !
$
$
 LIST-OF-REFERENCE
 NUMBER  SOURCE
  Null   'Unknown source'
  Same   'Same or similar interaction as in the corresponding stable phase'
  COST   'COST 507 database'
  SGCOST 'COST 507 database, SGTE unary database V.3.0, 1996; Al, B, Nd, Ti, Zn'
  91Din  'A.T. Dinsdale, Calphad, 15, 317-425(1991).'
  99SGUN 'SGTE unary database V.4.1, 1999.'
  00Nor2 'S. Norgren, PhD Thesis, KTH, Stockholm, 2000,
          SGTE unary database V.4.4, 2001; Nd, Sc'
  02Zin  'M. Zinkevich, N. Mattern, A. Handstein, O. Gutfleisch,
          J. Alloys Compd., 339, 118-139(2002); Fe, Sm'
  16Che  'T.L. Chen, J. Wang, M.H. Rong, G.H. Rao, H.Y. Zhou,
          Calphad, 55, 270-80(2016); Nd, Pr, Fe-Nd'
!

$
$ Database for Nd-B from T.L. Chen et al. 2019.
$
$ T.L. Chen, J. Wang, C.P. Guo, C.R. Li, Z.M. Du, G.H. Rao, H.Y. Zhou,
$ Calphad, 66, 101627(2019).
$
$ Dataset created 2023.11.11 by Bengt Hallstedt.
$
$ The paper also includes Gibbs energy expressions for the compounds below
$ 298.15 K. Those are not included here.
$
$ ------------------------------------------------------------------------------
 TEMP-LIM 298.15 6000.00 !
$
$ELEMENT NAME  REF. STATE               ATOMIC MASS H298-H0    S298    !
$
$ ------------------------------------------------------------------------------
$ Phase definitions
$
 CONST LIQUID:L : B ND : !
$
$ Fcc (cF4, Fm-3m) and MeX (cF8, Fm-3m)
$
 CONST FCC_A1 : B ND : VA : !
$
$ Bcc (cI2, Im-3m)
$
 CONST BCC_A2 : B ND : VA : !
$
$ Hcp (hP2, P6_3/mmc) and Me2X (NiAs-type, hP4, P6_3/mmc, B8_1)
$
 CONST HCP_A3 : B ND : VA : !
$
$ Prototype alpha-La (hP4, P6_3/mmc)
$
 CONST DHCP : ND : !
$
$ Prototype beta-B (hR105, R-3m)
$
 CONST BETA_RHOMBO_B : B : !
$
$ Prototype Pr2B5 (mC56, C2/c)
$
 PHASE ND2B5 % 2 2 5 !
 CONST ND2B5 : ND : B : !
$
$ Prototype UB4 (tP20, P4/mbm)
$
 PHASE NDB4_D1E % 2 1 4 !
 CONST NDB4_D1E : ND : B : !
$
$ Prototype CaB6 (cP7, Pm-3m)
$
 PHASE NDB6_D21 % 2 1 6 !
 CONST NDB6_D21 : B ND% : B : !
$
$ Prototype YB66 (cF1936, Fm-3c)
$
 PHASE NDB66 % 2 1 66 !
 CONST NDB66 : ND : B : !
$ ------------------------------------------------------------------------------
$ Defaults
$
 DEFINE-SYSTEM-DEFAULT ELEMENT 2 !
 DEFAULT-COM DEFINE_SYSTEM_ELEMENT VA !
 TYPE-DEF % SEQ * !
 TYPE-DEF A GES AMEND_PHASE_DESCRIPTION @ MAGNETIC -3 0.28 !
 TYPE-DEF B GES AMEND_PHASE_DESCRIPTION @ MAGNETIC -1 0.4 !
$ ------------------------------------------------------------------------------
$ Element data
$ ------------------------------------------------------------------------------
$ B
$
$ FCC_A1, HCP_A3, DIAMOND_A4 and GRAPHITE added in unary 3.0
$ BCC_A2 added in unary 4.1
$ GRAPHITE revised in unary 4.4 (using the value from COST 507)
$ FCC_A1, BCC_A2 and HCP_A3 removed in unary 5.0
$ ALPHA_RHOMBO_B added in unary 5.0
$
$ FCC_A1, BCC_A2 and HCP_A3 still in SGSOL 5.0
$ The value for FCC_A1 in COST (and SGTE) is possibly incorrect.
$
 PAR  G(BETA_RHOMBO_B,B),,              +GHSERBB;,,                   N 91Din !
$PAR  G(ALPHA_RHOMBO_B,B),,             +GALPBB;,,                    N 09SGUN !
 PAR  G(FCC_A1,B:VA),,                  +GHSERBB+43514-12.217*T;,,    N SGCOST !
$PAR  G(FCC_A1,B:VA),,                  +GHSERBB+50208-13.472*T;,,    N 94Hal !
 PAR  G(BCC_A2,B:VA),,                  +GHSERBB+43514-12.217*T;,,    N 94Hal !
 PAR  G(HCP_A3,B:VA),,                  +GHSERBB+50208-9.706*T;,,     N SGCOST !
$PAR  G(GRAPHITE,B),,                   +GHSERBB+10000-2*T;,,         N SGCOST !
$PAR  G(GRAPHITE,B),,                   +GHSERBB+5000;,,              N 96SGUN !
$PAR  G(DIAMOND_A4,B),,                 +GHSERBB+10;,,                N 99SGUN !
$PAR  G(DIAMOND_A4,B),,                 +GHSERBB+20;,,                N COST !
$PAR  G(DIAMOND_A4,B),,                 +GHSERBB;,,                   N 96SGUN !
 PAR  G(LIQUID,B),,                     +GLIQBB;,,                    N 91Din !
$
 PAR  G(NDB6_D21,B:B),,                 +7*GHSERBB+3200+4*T;,,        N 19Che !
$
$ ------------------------------------------------------------------------------
$ Nd
$
$ DHCP and LIQUID modified in unary 3.0 (upper/lower T interval added)
$ FCC_A1 added in unary 3.0
$ HCP_A3 added in unary 4.4
$
 PAR  G(DHCP,ND),,                      +GHSERND;                1800 N 91Din !
 PAR  G(BCC_A2,ND:VA),,                 +GBCCND;                 1800 N 91Din !
 PAR  G(FCC_A1,ND:VA),,                 +GHSERND+500;            1800 N SGCOST !
 PAR  G(HCP_A3,ND:VA),,                 +GHSERND
             +1500-0.415725*T;                                   1800 N 00Nor2 !
 PAR  G(LIQUID,ND),,                    +GLIQND;                 1800 N 91Din !
$
$ ------------------------------------------------------------------------------
$ Binary system
$
$ T.L. Chen, J. Wang, C.P. Guo, C.R. Li, Z.M. Du, G.H. Rao, H.Y. Zhou,
$ Calphad, 66, 101627(2019).
$
$ Checked against paper and author's tdb. Checked at 6000 K.
$
$ The paper also includes Gibbs energy expressions for the compounds below
$ 298.15 K. Those are not included here.
$
 PAR  L(LIQUID,B,ND;0),,                -50000+2.0295*T;,,            N 19Che !
 PAR  L(LIQUID,B,ND;1),,                -12000+1.4369*T;,,            N 19Che !
 PAR  L(LIQUID,B,ND;2),,                -5000;,,                      N 19Che !
$
 PAR  L(BCC_A2,B,ND:VA;0),,             -3900-6.1186339*T;,,          N 19Che !
$
 PAR  G(ND2B5,ND:B),,                   +2*GHSERND+5*GHSERBB
             -420000+80.0625*T;,,                                     N 19Che !
 PAR  G(NDB4_D1E,ND:B),,                +5*GNDB4;,,                   N 19Che !
$
 PAR  G(NDB6_D21,ND:B),,                +7*GNDB6;,,                   N 19Che !
 PAR  L(NDB6_D21,B,ND:B;0),,            +11100-11*T;,,                N 19Che !
$
 PAR  G(NDB66,ND:B),,                   +GHSERND+66*GHSERBB
             -469000+58.692*T;,,                                      N 19Che !
$
$ Metastable
$
 PAR  L(FCC_A1,B,ND:VA;0),,             +75000;,,                     N 19Che !
$
 FUNCTION GNDB6     298.15  -54714.2857+103.4286*T-16.0714*T*LN(T)
       -0.00507*T**2+1.2143E-07*T**3+235714.286*T**(-1);
      6000.00  N !
 FUNCTION GNDB4     298.15  -76000+143.0776*T-21.3*T*LN(T)
       -0.0033*T**2+9E-08*T**3+380000*T**(-1);
      6000.00  N !
$ ------------------------------------------------------------------------------
$
 ASSESSED_SYSTEM
  B-ND(TDB -* +LIQ +NDB4_D1E +ND2B5 +NDB66 +NDB6_D21 +BCC_A2 +BETA_RHO +DHCP
    ;P3 TMM:300/3000 *) !
$
$
 LIST-OF-REFERENCE
 NUMBER  SOURCE
  Null   'Unknown source'
  REFLAV 'Laves phase convention: G(LAVES,X:X)=+3*GHSERXX+15000'
  COST   'COST 507 database'
  SGCOST 'COST 507 database, SGTE unary database V.3.0, 1996; Al, B, Nd, Ti, Zn'
  91Din  'A.T. Dinsdale, Calphad, 15, 317-425(1991).'
  94Hal  'B. Hallemans, P. Wollants, J.R. Roos,
          Z. Metallkd., 85, 676-82(1994), SGTE unary database V.4.1, 1999; B'
  96SGUN 'SGTE unary database V.3.0, 1996.'
  99SGUN 'SGTE unary database V.4.1, 1999.'
  00Nor2 'S. Norgren, PhD Thesis, KTH, Stockholm, 2000; Nd, Sc'
  09SGUN 'SGTE unary database V.5.0, 2009.'
  19Che  'T.L. Chen, J. Wang, C.P. Guo, C.R. Li, Z.M. Du, G.H. Rao, H.Y. Zhou,
          Calphad, 66, 101627(2019); Nd-B'
!

File: stage_three/FENDB_merged_v4.tdb
$$$$$$$$$$$$$$$$$$$$$$$$$$$$$$$$$$$$$$$$$$$$$$$$$$$$$$$$$$$$$$$$$$$$$$$$$$$$$$
$ Date: 2026-10-27 14:29
$ Components: B, FE, ND, VA
$ Phases: BCC_A2, BETA_RHOMBO_B, DHCP, FCC_A1, FE17ND2, FE17ND5, HCP_A3,
$  LIQUID, M2B_C16, MB_B27, ND2B5, NDB4_D1E, NDB66, NDB6_D21
$ Generated by iliya-radulov (pycalphad 0.11.2)
$$$$$$$$$$$$$$$$$$$$$$$$$$$$$$$$$$$$$$$$$$$$$$$$$$$$$$$$$$$$$$$$$$$$$$$$$$$$$$

ELEMENT B BETA_RHOMBO_B 10.81 1222.0 5.9 !
ELEMENT FE BCC_A2 55.847 4489.0 27.2797 !
ELEMENT ND DHCP 144.24 7133.72 71.0862 !
ELEMENT VA VACUUM 0.0 0.0 0.0 !


FUNCTION GALPBB 298.15 -6076.24-0.007089468*T**(2)-12.942464*T*LOG(T)
  -45.0*T**(-1)+6.59896E-07*T**(3)+86.648762*T; 1400.0 Y 28477.506
  -0.013316875*T**(2)+12.1072478*T*LOG(T)-8002403.0*T**(-1)
  +7.06895E-07*T**(3)-106.789208*T; 3000.0 Y -25699.64-31.4*T*LOG(T)
  +225.127135*T; 6000.0 N !
FUNCTION GBCCND 298.15 1437.295+GHSERND-0.546281*T; 400.0 Y 7312.2
  -0.050479*T**(2)+14.9956777*T*LOG(T)-831810.0*T**(-1)+7.287217E-06*T**(3)
  -153.033976*T; 1128.0 Y -18030.266-44.5596*T*LOG(T)+239.677322*T; 1289.0 Y
   334513.017-0.156030778*T**(2)+311.409193*T*LOG(T)-64319604.0*T**(-1)
  +1.2408421E-05*T**(3)-2363.9199*T; 1800.0 N !
FUNCTION GFCCBB 298.15 43514.0-12.217*T+GHSERBB; 6000.0 N !
FUNCTION GFCCFE 298.15 -1462.4+GHSERFE+0.00064*T**(2)-1.15*T*LOG(T)+8.282*T;
   1811.0 Y -1713.815+4.9251E+30*T**(-9)+GHSERFE+0.940009*T; 6000.0 N !
FUNCTION GFE2B 298.15 -40108.0-32.75*T*LOG(T)+206.13*T; 6000.0 N !
FUNCTION GFEB 298.15 -41242.0-20.388*T*LOG(T)+115.95*T; 6000.0 N !
FUNCTION GHCPFE 298.15 -3705.78+GHSERFE+0.00064*T**(2)-1.15*T*LOG(T)
  +12.591*T; 1811.0 Y -3957.195+4.9251E+30*T**(-9)+GHSERFE+5.249009*T; 6000.0
   N !
FUNCTION GHSERBB 298.15 -7735.284-0.006864515*T**(2)-15.6641*T*LOG(T)
  +370843.0*T**(-1)+6.18878E-07*T**(3)+107.111864*T; 1100.0 Y -16649.474
  -0.00079809*T**(2)-26.6047*T*LOG(T)+1748270.0*T**(-1)-2.556E-08*T**(3)
  +184.801744*T; 2348.0 Y -36667.582-0.00159488*T**(2)-31.5957527*T*LOG(T)
  +11205883.0*T**(-1)+1.34719E-07*T**(3)+231.336244*T; 3000.0 Y -21530.653
  -31.4*T*LOG(T)+222.396264*T; 6000.0 N !
FUNCTION GHSERFE 298.15 1225.7-0.00439752*T**(2)-23.5143*T*LOG(T)
  +77359.0*T**(-1)-5.8927E-08*T**(3)+124.134*T; 1811.0 Y -25383.581
  +2.29603E+31*T**(-9)-46.0*T*LOG(T)+299.31255*T; 6000.0 N !
FUNCTION GHSERND 298.15 -8402.93+0.000556125*T**(2)-27.0858*T*LOG(T)
  +34887.0*T**(-1)-2.6923E-06*T**(3)+111.10239*T; 900.0 Y -6984.083
  -0.00420402*T**(2)-22.7536*T*LOG(T)-1.802E-06*T**(3)+83.662617*T; 1128.0 Y 
  -225610.846+0.078615997*T**(2)-238.182873*T*LOG(T)+38810350.0*T**(-1)
  -6.048207E-06*T**(3)+1673.04075*T; 1799.0 Y -25742.331-48.7854*T*LOG(T)
  +276.257088*T; 1800.0 N !
FUNCTION GLIQBB 298.15 48458.559+GHSERBB-20.268025*T; 500.0 Y 41119.703
  -0.007095669*T**(2)-14.9827763*T*LOG(T)+335484.0*T**(-1)+5.07347E-07*T**(3)
  +82.101722*T; 2348.0 Y 28842.012-31.4*T*LOG(T)+200.94731*T; 3000.0 Y
   50372.665+GHSERBB-21.448954*T; 6000.0 N !
FUNCTION GLIQFE 298.15 12040.17-3.67516E-21*T**(7)+GHSERFE-6.55843*T; 1811.0
   Y -10838.83-46.0*T*LOG(T)+291.302*T; 6000.0 N !
FUNCTION GLIQND 298.15 5051.743+GHSERND-1.585076*T; 300.0 Y 5350.01
  -0.046955463*T**(2)+5.357301*T*LOG(T)-374380.0*T**(-1)+6.860782E-06*T**(3)
  -86.593963*T; 1128.0 Y -16335.232-48.7854*T*LOG(T)+268.625903*T; 1799.0 Y
   9407.099+GHSERND-7.631185*T; 1800.0 N !
FUNCTION GNDB4 298.15 -76000.0-0.0033*T**(2)-21.3*T*LOG(T)+380000.0*T**(-1)
  +9E-08*T**(3)+143.0776*T; 6000.0 N !
FUNCTION GNDB6 298.15 -54714.2857-0.00507*T**(2)-16.0714*T*LOG(T)
  +235714.286*T**(-1)+1.2143E-07*T**(3)+103.4286*T; 6000.0 N !
FUNCTION R 298.15 8.31451; 6000.0 N !
FUNCTION UN_ASS 298.15 0.0; 6000.0 N !
FUNCTION ZERO 298.15 0.0; 6000.0 N !

TYPE_DEFINITION % SEQ * !
DEFINE_SYSTEM_DEFAULT ELEMENT 2 !
DEFAULT_COMMAND DEFINE_SYSTEM_ELEMENT VA !

TYPE_DEFINITION ^ GES AMEND_PHASE_DESCRIPTION BCC_A2 MAGNETIC -1.0 0.4 !
TYPE_DEFINITION & GES AMEND_PHASE_DESCRIPTION FCC_A1 MAGNETIC -3.0 0.28 !
TYPE_DEFINITION * GES AMEND_PHASE_DESCRIPTION FE17ND2 MAGNETIC -3.0 0.28 !
TYPE_DEFINITION ( GES AMEND_PHASE_DESCRIPTION FE17ND5 MAGNETIC -3.0 0.28 !
TYPE_DEFINITION ) GES AMEND_PHASE_DESCRIPTION HCP_A3 MAGNETIC -3.0 0.28 !
TYPE_DEFINITION ' GES AMEND_PHASE_DESCRIPTION M2B_C16 MAGNETIC -3.0 0.28 !
TYPE_DEFINITION A GES AMEND_PHASE_DESCRIPTION MB_B27 MAGNETIC -3.0 0.28 !
PHASE BCC_A2 %^  2 1.0 3.0 !
CONSTITUENT BCC_A2 :B, FE, ND:VA: !

PHASE BETA_RHOMBO_B %  2 101.0 4.0 !
CONSTITUENT BETA_RHOMBO_B :B, FE:B: !

PHASE DHCP %  1 1.0 !
CONSTITUENT DHCP :ND: !

PHASE FCC_A1 %&  2 1.0 1.0 !
CONSTITUENT FCC_A1 :B, FE, ND:VA: !

PHASE FE17ND2 %*  2 17.0 2.0 !
CONSTITUENT FE17ND2 :FE:ND: !

PHASE FE17ND5 %(  2 17.0 5.0 !
CONSTITUENT FE17ND5 :FE:ND: !

PHASE HCP_A3 %)  2 1.0 0.5 !
CONSTITUENT HCP_A3 :B, FE, ND:VA: !

PHASE LIQUID:L %  1 1.0 !
CONSTITUENT LIQUID:L :B, FE, ND: !

PHASE M2B_C16 %'  2 2.0 1.0 !
CONSTITUENT M2B_C16 :FE:B: !

PHASE MB_B27 %A  2 1.0 1.0 !
CONSTITUENT MB_B27 :FE:B: !

PHASE ND2B5 %  2 2.0 5.0 !
CONSTITUENT ND2B5 :ND:B: !

PHASE NDB4_D1E %  2 1.0 4.0 !
CONSTITUENT NDB4_D1E :ND:B: !

PHASE NDB66 %  2 1.0 66.0 !
CONSTITUENT NDB66 :ND:B: !

PHASE NDB6_D21 %  2 1.0 6.0 !
CONSTITUENT NDB6_D21 :B, ND:B: !



$$$$$$$$$$$$$$$$$$$$$$$$$$$$$$$$$$$$$$$$$$$$$$$$$$$$$$$$$$$$$$$$$$$$$$$$$$$$$$
$                                     B                                      $
$$$$$$$$$$$$$$$$$$$$$$$$$$$$$$$$$$$$$$$$$$$$$$$$$$$$$$$$$$$$$$$$$$$$$$$$$$$$$$

PARAMETER G(BCC_A2,B:VA;0) 0.01 43514.0-12.217*T+GHSERBB; , N !
PARAMETER G(BETA_RHOMBO_B,B;0) 0.01 GHSERBB; , N !
PARAMETER G(BETA_RHOMBO_B,B:B;0) 0.01 105.0*GHSERBB; , N !
PARAMETER G(FCC_A1,B:VA;0) 0.01 43514.0-12.217*T+GHSERBB; , N !
PARAMETER G(HCP_A3,B:VA;0) 0.01 50208.0-9.706*T+GHSERBB; , N !
PARAMETER G(LIQUID,B;0) 0.01 GLIQBB; , N !
PARAMETER G(NDB6_D21,B:B;0) 0.01 3200.0+4.0*T+7.0*GHSERBB; , N !


$$$$$$$$$$$$$$$$$$$$$$$$$$$$$$$$$$$$$$$$$$$$$$$$$$$$$$$$$$$$$$$$$$$$$$$$$$$$$$
$                                     FE                                     $
$$$$$$$$$$$$$$$$$$$$$$$$$$$$$$$$$$$$$$$$$$$$$$$$$$$$$$$$$$$$$$$$$$$$$$$$$$$$$$

PARAMETER BMAGN(BCC_A2,FE:VA;0) 0.01 2.22; , N !
PARAMETER G(BCC_A2,FE:VA;0) 0.01 GHSERFE; , N !
PARAMETER TC(BCC_A2,FE:VA;0) 0.01 1043.0; , N !
PARAMETER BMAGN(FCC_A1,FE:VA;0) 0.01 -2.1; , N !
PARAMETER G(FCC_A1,FE:VA;0) 0.01 GFCCFE; , N !
PARAMETER TC(FCC_A1,FE:VA;0) 0.01 -201.0; , N !
PARAMETER G(HCP_A3,FE:VA;0) 0.01 GHCPFE; , N !
PARAMETER G(LIQUID,FE;0) 0.01 GLIQFE; , N !


$$$$$$$$$$$$$$$$$$$$$$$$$$$$$$$$$$$$$$$$$$$$$$$$$$$$$$$$$$$$$$$$$$$$$$$$$$$$$$
$                                     ND                                     $
$$$$$$$$$$$$$$$$$$$$$$$$$$$$$$$$$$$$$$$$$$$$$$$$$$$$$$$$$$$$$$$$$$$$$$$$$$$$$$

PARAMETER G(BCC_A2,ND:VA;0) 0.01 GBCCND; 1800.0 N !
PARAMETER G(DHCP,ND;0) 0.01 GHSERND; 1800.0 N !
PARAMETER G(FCC_A1,ND:VA;0) 0.01 20000.0+GHSERND; 1800.0 N !
PARAMETER G(HCP_A3,ND:VA;0) 0.01 1500.0-0.415725*T+GHSERND; 1800.0 N !
PARAMETER G(LIQUID,ND;0) 0.01 GLIQND; 1800.0 N !


$$$$$$$$$$$$$$$$$$$$$$$$$$$$$$$$$$$$$$$$$$$$$$$$$$$$$$$$$$$$$$$$$$$$$$$$$$$$$$
$                                    B-FE                                    $
$$$$$$$$$$$$$$$$$$$$$$$$$$$$$$$$$$$$$$$$$$$$$$$$$$$$$$$$$$$$$$$$$$$$$$$$$$$$$$

PARAMETER L(BCC_A2,B,FE:VA;0) 0.01 -79000.0+30.0*T; , N !
PARAMETER L(BCC_A2,B,FE:VA;1) 0.01 -37000.0; , N !
PARAMETER G(BETA_RHOMBO_B,FE:B;0) 0.01 1000000.0+4.0*GHSERBB+101.0*GHSERFE; ,
   N !
PARAMETER L(BETA_RHOMBO_B,B,FE:B;0) 0.01 -11370400.0+5541.4*T; , N !
PARAMETER L(FCC_A1,B,FE:VA;0) 0.01 -48000.0+24.0*T; , N !
PARAMETER L(FCC_A1,B,FE:VA;1) 0.01 -23000.0; , N !
PARAMETER G(HCP_A3,B,FE:VA;0) 0.01 UN_ASS; , N !
PARAMETER L(LIQUID,B,FE;0) 0.01 -140000.0+24.54*T; , N !
PARAMETER L(LIQUID,B,FE;1) 0.01 5020.0; , N !
PARAMETER L(LIQUID,B,FE;2) 0.01 34444.0; , N !
PARAMETER BMAGN(M2B_C16,FE:B;0) 0.01 23.64; , N !
PARAMETER G(M2B_C16,FE:B;0) 0.01 3.0*GFE2B; , N !
PARAMETER TC(M2B_C16,FE:B;0) 0.01 1018.0; , N !
PARAMETER BMAGN(MB_B27,FE:B;0) 0.01 3.12; , N !
PARAMETER G(MB_B27,FE:B;0) 0.01 2.0*GFEB; , N !
PARAMETER TC(MB_B27,FE:B;0) 0.01 600.0; , N !


$$$$$$$$$$$$$$$$$$$$$$$$$$$$$$$$$$$$$$$$$$$$$$$$$$$$$$$$$$$$$$$$$$$$$$$$$$$$$$
$                                    B-ND                                    $
$$$$$$$$$$$$$$$$$$$$$$$$$$$$$$$$$$$$$$$$$$$$$$$$$$$$$$$$$$$$$$$$$$$$$$$$$$$$$$

PARAMETER L(BCC_A2,B,ND:VA;0) 0.01 -3900.0-6.1186339*T; , N !
PARAMETER L(FCC_A1,B,ND:VA;0) 0.01 75000.0; , N !
PARAMETER L(LIQUID,B,ND;0) 0.01 -50000.0+2.0295*T; , N !
PARAMETER L(LIQUID,B,ND;1) 0.01 -12000.0+1.4369*T; , N !
PARAMETER L(LIQUID,B,ND;2) 0.01 -5000.0; , N !
PARAMETER G(ND2B5,ND:B;0) 0.01 -420000.0+80.0625*T+5.0*GHSERBB+2.0*GHSERND; ,
   N !
PARAMETER G(NDB4_D1E,ND:B;0) 0.01 5.0*GNDB4; , N !
PARAMETER G(NDB66,ND:B;0) 0.01 -469000.0+58.692*T+66.0*GHSERBB+GHSERND; , N !
PARAMETER G(NDB6_D21,ND:B;0) 0.01 7.0*GNDB6; , N !
PARAMETER L(NDB6_D21,B,ND:B;0) 0.01 11100.0-11.0*T; , N !


$$$$$$$$$$$$$$$$$$$$$$$$$$$$$$$$$$$$$$$$$$$$$$$$$$$$$$$$$$$$$$$$$$$$$$$$$$$$$$
$                                   FE-ND                                    $
$$$$$$$$$$$$$$$$$$$$$$$$$$$$$$$$$$$$$$$$$$$$$$$$$$$$$$$$$$$$$$$$$$$$$$$$$$$$$$

PARAMETER L(BCC_A2,FE,ND:VA;0) 0.01 72000.0; , N !
PARAMETER L(FCC_A1,FE,ND:VA;0) 0.01 50000.0; , N !
PARAMETER BMAGN(FE17ND2,FE:ND;0) 0.01 2.3; , N !
PARAMETER G(FE17ND2,FE:ND;0) 0.01 -165000.0+89.542*T+2.0*GHSERND
  +17.0*GHSERFE; , N !
PARAMETER TC(FE17ND2,FE:ND;0) 0.01 327.0; , N !
PARAMETER BMAGN(FE17ND5,FE:ND;0) 0.01 2.3; , N !
PARAMETER G(FE17ND5,FE:ND;0) 0.01 -165000.0+83.888*T+5.0*GHSERND
  +17.0*GHSERFE; , N !
PARAMETER TC(FE17ND5,FE:ND;0) 0.01 503.0; , N !
PARAMETER L(HCP_A3,FE,ND:VA;0) 0.01 50000.0; , N !
PARAMETER L(LIQUID,FE,ND;0) 0.01 -4103.5+7.7*T; , N !
PARAMETER L(LIQUID,FE,ND;1) 0.01 -1883.84+6.8*T; , N !
PARAMETER L(LIQUID,FE,ND;2) 0.01 153.74+1.65*T; , N !
